Repository: roysondsouza316/natural-fibre-rve-dataset-surrogate

# Elastic properties of short natural-fibre composites: dataset, surrogates and sensitivity analysis

Data and code for the manuscript

> *Finite-element homogenisation and surrogate-assisted sensitivity
> analysis of elastic properties in short natural-fibre composites*
> (submitted to Composites Part C: Open Access, 2026).

The repository contains the full parametric finite-element homogenisation
dataset (2520 RVE simulations), the fibre-orientation sub-study (252
simulations), the scripts that train the machine-learning surrogates, the surrogate-based Sobol global sensitivity analysis with its
exact-factorial verification chain, the literature plug-in validation, and
the comparison with a polynomial surrogate.

## Contents

```
src/
  01_train_surrogates.py       trains the GP surrogate of record and the
                               polynomial cross-check per length
                               distribution and runs the verification chain
                               (exact grid ANOVA, grid-restricted Saltelli
                               check, polynomial cross-check)
  02_sobol_indices.py          final Sobol computation (centred estimator,
                               N = 2^14): continuous indices, second-order
                               pairs, 6-factor headline table, conditional
                               indices at fixed compositions
  03_literature_validation.py  plugs literature material data into the
                               surrogate and compares predicted E3
  04_exact_anova.py            exact factorial ANOVA on the design grid
                               (Supplementary Material)
  05_model_benchmark.py        fit, 10-fold cross-validation and test-set
                               scores of the GP and of polynomial
                               regressions of degree 2 to 5
  06_poly_coefficients.py      writes the coefficient tables of the
                               polynomial regression
  predict.py                   evaluates the Gaussian-process surrogate for
                               one parameter combination (see below)
  surrogate_gp.py              definition of the surrogate of record
  surrogate_poly.py            definition of the polynomial regression
                               used for comparison
  out/
    gp_hyperparameters.json       fitted kernel hyperparameters of the GP
    sensitivity/poly_coefficients_*.csv
                                  coefficients of the polynomial regression,
                                  one file per length distribution (see below)
    dataset.csv                   the 2520-run dataset (see below)
    orientation_dataset.csv       the 252-run orientation sub-study (see below)
    test_set/*.csv                the 60-point independent test set (see below)
    sensitivity/*.csv             Sobol indices, verification checks,
                                  literature validation inputs and results
    benchmark/*.csv               scores of the GP and the polynomial
                                  variants (fit, cross-validation, test set)
```

## The dataset

`src/out/dataset.csv` holds one row per homogenised RVE and stiffness
contrast, 2520 rows in total (360 geometries times 7 modulus ratios).

| column | meaning |
| --- | --- |
| `fiber_fraction` | fibre volume fraction v_f (0.10 to 0.30, 5 levels) |
| `Ef_Em` | fibre-to-matrix modulus ratio E_f/E_m (4 to 48, 7 levels) |
| `width_to_thickness_ratio` | cross-section aspect ratio alpha (1, 2, 3) |
| `length_value` | projected fibre length L_p in micrometres (50, 100, 200); the fixed length for the constant distribution and the distribution parameter for the truncated exponential |
| `theta` | fibre waviness level, the von Mises-Fisher concentration kappa_theta (0, 5, 10, 20; 0 means straight fibres); the analysis scripts map it to the mean deviation inclination in degrees |
| `length_distribution_type` | `constant` or `exponential` |
| `sim`, `random_seed` | simulation batch and RVE realisation seed |
| `box_x`, `box_z` | RVE box dimensions in micrometres |
| `E1_Em` ... `v23` | the nine homogenised constants; moduli are normalised by the matrix modulus, direction 3 is the fibre direction; the RVEs are transversely isotropic by construction, so the pairs (E1, E2), (G13, G23) and (v13, v23) agree within realisation scatter |
| `L_band` | helper label for the length level |

## The orientation dataset

`src/out/orientation_dataset.csv` holds the fibre-orientation sub-study of
the manuscript: 36 RVEs homogenised at the same seven modulus ratios, 252
rows in total. The Hermans orientation parameter of the fibre population is
varied over 0.40, 0.66, 0.85 and 0.96 at three constant fibre lengths and
three fibre contents, with alpha = 2 and the calibrated waviness
(kappa_theta = 10), plus one exponential-length group at 0.66. The aligned
state at the shortest length is covered by the main dataset. The cells are

File: src/out/sensitivity/literature_points.csv
# Hand-curated experimental points for the plug-in validation table.
# content_type: vol = content_pct is vol-%; wt = wt-% (converted with rho_m, rho_f)
# L_um, D_um: fibre length and diameter (post-processing where reported); the
# surrogate length feature is matched through the aspect ratio (L_eq = 10*L/D).
source,system,Em_GPa,Ef_GPa,content_type,content_pct,rho_m,rho_f,L_um,D_um,E_meas_GPa,notes
Verho 2022,BSKP pulp/PLA (IM),3.2,15.0,vol,8.1,1,1,115,18.34,3.7,"+-0.2"
Verho 2022,BSKP pulp/PLA (IM),3.2,15.0,vol,16.6,1,1,115,18.34,4.4,"+-0.2"
Verho 2022,BSKP pulp/PLA (IM),3.2,15.0,vol,25.5,1,1,115,18.34,5.2,"+-0.2"
Lusti 2002 (SCORIM),glass/PP (IM),1.57,72.5,vol,8.0,1,1,427,12,5.99,"+-0.31; <cos2t>=0.967"
Lusti 2002 (conv.),glass/PP (IM),1.57,72.5,vol,8.0,1,1,448,12,5.09,"+-0.25; <cos2t>=0.872"
Choy via Chen 1996,glass/PPS (IM),4.0,76.0,vol,26.4,1,1,170,10,16.1,"ultrasonic; middle layer (skin 19.2)"
Ivan 2022,glass/PPS (IM),4.0,76.0,wt,40,1.35,2.55,229,10,16.41,"constituents and length assumed typical"
# excluded (orientation outside the aligned scope): Mortazavian 2015,glass/PBT (IM),3.0,72.4,vol,19.0,1,1,253,9.81,8.5,"chart value; flow direction"
# excluded (orientation outside the aligned scope): Lafranche 2013,flax/PP (IM),1.5,50.0,vol,22.0,1,1,642,51,3.95,"chart value; Ef assumed by authors"
# excluded (orientation outside the aligned scope): Aliotta 2022,cellulose/PBS (IM),0.7,23.4,vol,27.0,1,1,60,20,1.7,"chart value; random ultra-short fibres"
